Repository: tsailes/polymer-crystal-workflow

# Polymer crystal reconstruction and refinement workflow

聚合物晶体结构重建、分层优化与独立数值验收的论文配套源码准备仓库。

项目面向聚合物晶体，PE（聚乙烯）是当前已完成验证的典型实例，PA6 是计划中的扩展对象。具体材料的化学拓扑、对称性、搜索范围和收敛参数需分别确定。

**当前版本：v0.1 准备快照，整理日期 2026-10-30。** 本仓库公开保存已完成 PE 主线的计算脚本、参数、结构与精选证据，用于后续论文写作和正式代码归档。它尚不是完成独立机器全流程重跑验证的正式论文 release；当前验证范围见[复现说明](docs/REPRODUCING.md)。

English summary: This repository develops a workflow for prior-constrained polymer crystal reconstruction and hierarchical refinement, with polyethylene (PE) as the currently validated case study and PA6 as a planned extension. In the PE case, four GFN2 representatives converge to one tolerance group after tight fixed-cell DFT refinement; its representative is subsequently relaxed at zero external pressure under orthorhombic and Pnam constraints. This v0.1 preparation snapshot is not a global crystal-prediction benchmark or a fully independently rerun computational release.

## 计算流程与当前验证实例

当前 PE 验证实例为含两条沿 c 轴全反式链的 C4H8 周期胞，共 12 原子、4 个 CH2。生成输入采用实验晶胞及 Pnam 对称性先验；候选坐标由化学几何构造，不读取文献精修坐标。

```text
输入与先验冻结
  → 对称性约束候选生成
  → 周期接触检查与等价去重
  → GFN2 预优化与代表确认
  → 同几何 DFT 标定
  → 四代表固定胞 DFT 精修与严格力验收
  → 全体两两比较及终态合并
  → 代表零压正交变胞
  → 独立冷启动、数值加严、实验对照
```

DFT 方法和数值验证是正式标定及精修的前置条件。完整定义见[方法说明](docs/METHODS.md)及原始[PE 技术路线 v1.0](snapshot/reports/PE技术路线_v1_0_20261029/技术路线.md)。

## 当前 PE 实例的已完成结果

| 项目 | 已验收结果 |
| --- | --- |
| 候选数量链 | 288 枚举 → 248 接触通过 → 16 不等价初态 |
| GFN2 | 16 个初态完成优化；排除 1 个方向不稳定驻点；15 个保留终态归为 4 个代表 |
| 同几何标定 | 21 套冻结几何，29 个 DFT 生产配对；主统计只使用 16 个初态 |

# Tashiro PE：Pnam 约束候选生成与 GFN2-xTB 预优化

候选预优化状态：**completed**；代表结构密采样复核：**通过**。
本批次目录：`E:/PE_DFT/calculations/pe_pnam_candidates_20261020`。

## 先回答：以前做过了吗

此前只有单个独立构造的 P1 候选完成了 GFN2-xTB 数值验证与固定胞优化。历史216候选是30°粗网格，未严格施加本次Pnam、0.85倍范德华接触过滤和批量GFN2流程；不能计作本次四步已经完成。本目录是新的独立批次，所有几何和能量均有各自来源，没有套用旧P1结果。

## 输入约束与用途

- 晶胞：a=7.432、b=4.929、c=2.545 Å，α=β=γ=90°；固定Tashiro实验晶胞。
- 空间群：Pnam，国际编号62，Hall编号297，Hall符号 −P 2c 2n；链轴沿c。
- 化学模型：两条无限PE链，共C₄H₈；每条链在c方向含两个碳。
- 只用化学键长/键角与对称操作生成坐标；不读取或复制文献精修原子坐标。
- setting角定义：全反式锯齿链平面在ab平面的投影相对于+a轴的角度；它不是链内扭转角。
- 这是给定轴向周期、两链、指定空间群下的有限网格覆盖，不宣称穷尽连续空间、其他晶胞、缺陷或全部PE多晶型。

## 第1步：链构象枚举

按t=180°、g⁺=+60°、g⁻=−60°列出两扭转的9种状态组合，并先施加周期闭合约束。在两碳纯平移周期中，四个相邻碳必为A、B、A+c、B+c，四点共面；合理、不断键的链对应全反式。含gauche的8种组合因不满足这个指定周期而解析排除，不是先算能量再淘汰。更长周期的gauche缺陷需要另一个搜索模型。

初始C—C=1.54 Å，C—H=1.09 Å。c与C—C共同确定C—C—C角，氢的位置按相容四面体几何建立。详见`audits/conformation_enumeration.json`及独立几何审计。

## 第2步：空间群约束放置

取向角取0°、5°……175°，180°与0°等价；36个角。枚举4个允许的半格横向链轴位置和2个碳镜面相位(¼、¾)，共36×4×2=288个参数组合。链轴的另外一些位置只是整体平移等价，仍保留枚举日志再去重。

从一个C和两个H的独立位点应用Pnam的8个操作，归入晶胞并去除特殊位置上的重合像，得到4C+8H。第二条链的角度与第一条关联，不能独立转动。每个候选均逐操作核对，另用spglib识别空间群；0°候选具有更高的#63对称性，仍包含Pnam。

## 第3步：物理预过滤

使用Bondi范德华半径C=1.70 Å、H=1.20 Å，阈值为0.85×半径和：C···C=2.89 Å、C···H=2.465 Å、H···H=2.04 Å。仅排除周期化学图中相隔1或2条共价键的原子对；所有其他近邻包括跨晶胞像均检查。另外保留你此前提出的更严格链间C···C≥3.4 Å条件。原子包裹到晶胞时保留其晶格位移，避免误把另一条周期像链当作同一链。

- 枚举：288个；物理通过：248个；剔除：40个。
- 被剔除的是80°–100°区间的取向组合，原因是H···H过近；所有这些组合的链间C···C仍≥3.4 Å。
- 等价去重：232个重复，保留**16个不同起点：0°、5°……75°**。
- 初始去重同时允许晶格点群操作、整体原点平移和同元素原子置换，要求逐原子坐标匹配，不是只看空间群名或成对距离直方图。

全部初态密度为0.999359120 g/cm³。与外部文献给出的结晶相晶体学参考密度0.997 g/cm³相比，比值1.002366，落在0.95–1.05。这个参考不是Tashiro同一样品的独立实测体密度；后者目前未取得。固定晶胞和组成下密度不随堆积改变，因此它是输入合理性检查，不是堆积优劣评分。

密度来源：Martin & Passaglia (1966), *Density of Polyethylene Crystals Grown From Solution*, [J. Res. NBS 70A, 221–224](https://pmc.ncbi.nlm.nih.gov/articles/PMC6687595/)。该文明确区分样品实测密度与0.997 g/cm³晶体学密度。范德华半径来源：[Bondi 1964](https://doi.org/10.1021/j100785a001)。

## 第4步：GFN2-xTB预优化与再次去重

计算后端为tblite 0.7.0的GFN2-xTB，ASE只负责构建、优化和记录。这是实际的紧束缚量子化学能量/受力计算；本批调用tblite库接口，未调用独立xtb.exe。GFN2-xTB是[tblite官方支持的内置方法](https://tblite.readthedocs.io/en/latest/spec/methods.html)。先用2×2×6精确复制胞作较粗预优化（力阈值0.03 eV/Å），随后每个起点都用2×3×8（576原子）继续至最大受力<0.01 eV/Å；粗阶段不按能量删除候选。晶胞固定，优化位移和力只按目标Pnam的8个操作投影；不额外锁住偶然出现的更高对称群。

2×3×8是Γ点重复超胞计算，不是显式k点设置。超胞能量除以复制数，等价原子力取平均；每次记录原始力、投影力与副本偏差。末态再冷启动、把accuracy从0.01收紧至0.001检查能量和力。电子展宽300 K只属于电子占据设置，不代表晶体做了300 K分子动力学。

加密检查曾发现15°起点的第一版终态虽满足采样变化阈值，但3×4×10下最大力为0.01152542 eV/Å，超过0.01目标。因此对该近重复组的15°与40°两个起点，从各自保存终态续优化，把2×3×8力目标收紧至0.003 eV/Å；随后按新终态重新分组和复核。旧结果和未通过记录保留在历史attempt及candidate_sampling_checks中，决策依据见audits/refinement_decision.json。

当前已预优化16/16个；终态仍通过几何过滤16个；检出方向不稳定1个，保留15个进入几何/能量合并；当前合并后4组。

终态去重需要同时满足：每CH₂能量差≤1 meV、周期逐原子RMS≤0.02 Å、最大位移≤0.05 Å，并确认化学组成、目标空间群与原子映射。对8种正交晶格轴符号变换和每个碳锚点，交替优化整体平移与同元素原子指派，比较最小像距离。能量接近本身不能证明同一结构；所有成员与代表的映射均保留。这是多起点局部匹配，不是任意晶体匹配的全局最优证明。

本次几何合并阈值较严格，受力阈值允许的优化残差可能使同一势阱中的末态仍分为几组。因此这些是按已声明容差得到的代表组，不把组数解释成不同晶型数或不同能量极小值数。

C—C最终值逐项记录：严格的1.530–1.540 Å判定与“约1.53 Å”的化学合理性判定分开保存。优化若略低于1.530 Å不会被悄悄改写成严格区间通过；本次宽松化学检查界限为1.50–1.57 Å。

**0°高对称驻点的额外检查：** 在保持Pnam、晶胞和全部周期键长的情况下，两链按对称关系分别转动±1°，两个方向都比原结构降低0.06528234 meV/CH₂。因此该结构虽达到受力阈值，沿此方向仍不稳定，标为`unstable_stationary`并排除出保留池。原结构、优化日志及两侧单点结果全部保留。此检查不等于对其他结构完成声子或全Hessian验证。

表中链平面角均相对于+a轴，按等价关系折叠到0–90°。

| 起点角 | 状态 | E (eV/CH₂) | 最大力 (eV/Å) | 终态链角 | 分组 |
|---:|---|---:|---:|---:|---|
| 0° | unstable_stationary | -86.12081730 | 0.005891 | 0.000 | — |
| 5° | preoptimized | -86.15631783 | 0.008906 | 44.044 | group_001 |

File: snapshot/calculations/pe_pnam_candidates_20261020/reference_xrd/source_manifest.json
{
  "purpose": "Immutable clean position-only input archive; no reference atom coordinates",
  "original_pdf": {
    "path": "/mnt/e/PE_DFT/examples/PE_Tashiro_1997/sources/Tashiro_1997_original_Wiley.pdf",
    "sha256": "4750738ed0c2e29a569d3b402d1a94d46db920f3f5f40f4ba953b0d937ad15f0",
    "table": "Table I, PDF page 11 / printed page 1687",
    "wavelength": "PDF page 16 / printed page 1692",
    "intensity_limitation": "Eq.11-13, PDF page 17: overlapping apparent Fobs use Fcalc-derived weights"
  },
  "clean_files": [
    {
      "source_path": "/mnt/e/PE_DFT/reports/pe_xrd_seed_search_20260922/source_audit/tashiro1997_dobs_only.json",
      "archive_name": "tashiro1997_dobs_only.json",
      "sha256": "8bbd18402e44ba9c4bfca364411917a4289a075d161157294177b693333ac4b3",
      "bytes": 8791
    },
    {
      "source_path": "/mnt/e/PE_DFT/reports/pe_xrd_seed_search_20260922/source_audit/tashiro1997_dobs_only.csv",
      "archive_name": "tashiro1997_dobs_only.csv",
      "sha256": "1fb6db866d63a81227825b902c3fd4c9f08ede54fe75ff5524cbc816dcbb8086",
      "bytes": 2395
    }
  ],
  "observed_count": 45,
  "raw_table_rows": 59,
  "deduplication": "Exact printed d(obs) values",
  "observations_not_included": [
    "Fobs",
    "Fcalc",
    "Iobs",
    "dcalc",
    "author_hkl",
    "refined_atom_coordinates",
    "ADP"
  ],
  "primary_source_doi": "10.1002/(SICI)1099-0488(199708)35:11<1677::AID-POLB3>3.0.CO;2-Q"
}

File: snapshot/calculations/pe_pnam_candidates_20261020/reference_xrd/tashiro1997_dobs_only.json
{
  "schema_version": 1,
  "dataset_id": "TASHIRO1997_PE_TABLE_I_OBSERVED_POSITIONS_ONLY",
  "data_kind": "published_processed_fiber_diffraction_peak_positions",
  "wavelength_A": 0.71073,
  "radiation": "Mo Kalpha, numerical wavelength reported in original PDF page 16",
  "measurement_temperature_K": null,
  "observations": [
    {
      "observation_id": "dobs_01",
      "d_obs_A": 4.1338,
      "q_A_inv": 1.5199538698484654,
      "two_theta_deg": 9.86311706284954
    },
    {
      "observation_id": "dobs_02",
      "d_obs_A": 3.7372,
      "q_A_inv": 1.681254764845228,
      "two_theta_deg": 10.91283503674969
    },
    {
      "observation_id": "dobs_03",
      "d_obs_A": 2.9786,
      "q_A_inv": 2.10944245859786,
      "two_theta_deg": 13.704108894260369
    },
    {
      "observation_id": "dobs_04",
      "d_obs_A": 2.4764,
      "q_A_inv": 2.537225531892904,
      "two_theta_deg": 16.50092911059177
    },
    {
      "observation_id": "dobs_05",
      "d_obs_A": 2.3457,
      "q_A_inv": 2.678597138244271,
      "two_theta_deg": 17.427304964602154
    },
    {
      "observation_id": "dobs_06",
      "d_obs_A": 2.2653,
      "q_A_inv": 2.7736658752393,
      "two_theta_deg": 18.05091097648593
    },
    {
      "observation_id": "dobs_07",
      "d_obs_A": 2.2141,
      "q_A_inv": 2.8378055675803195,
      "two_theta_deg": 18.47194063043457
    },
    {
      "observation_id": "dobs_08",
      "d_obs_A": 2.1669,
      "q_A_inv": 2.8996194135306594,
      "two_theta_deg": 18.87794092487701
    },
    {
      "observation_id": "dobs_09",
      "d_obs_A": 2.103,
      "q_A_inv": 2.9877248250972825,
      "two_theta_deg": 19.457042128902753
    },
    {
      "observation_id": "dobs_10",
      "d_obs_A": 2.0567,
      "q_A_inv": 3.0549838611268467,
      "two_theta_deg": 19.899460967516845
    },
    {
      "observation_id": "dobs_11",
      "d_obs_A": 1.9342,
      "q_A_inv": 3.2484672253022366,
      "two_theta_deg": 21.17385980581363
    },
    {
      "observation_id": "dobs_12",
      "d_obs_A": 1.8559,
      "q_A_inv": 3.385519320642053,
      "two_theta_deg": 22.078163964784355
    },
    {
      "observation_id": "dobs_13",
      "d_obs_A": 1.7446,
      "q_A_inv": 3.6015048189725936,
      "two_theta_deg": 23.50614548762146
    },
    {
      "observation_id": "dobs_14",
      "d_obs_A": 1.723,
      "q_A_inv": 3.6466542699823483,
      "two_theta_deg": 23.80511041713084
    },
    {
      "observation_id": "dobs_15",
      "d_obs_A": 1.6709,
      "q_A_inv": 3.7603598702373486,
      "two_theta_deg": 24.558765777711205
    },
    {
      "observation_id": "dobs_16",
      "d_obs_A": 1.608,
      "q_A_inv": 3.907453549241036,
      "two_theta_deg": 25.53532995973049
    },
    {
      "observation_id": "dobs_17",
      "d_obs_A": 1.5995,
      "q_A_inv": 3.928218385232627,
      "two_theta_deg": 25.673339318536204
    },
    {
      "observation_id": "dobs_18",
      "d_obs_A": 1.5034,
      "q_A_inv": 4.179317086057993,
      "two_theta_deg": 27.345284188716114
    },
    {
      "observation_id": "dobs_19",
      "d_obs_A": 1.4694,
      "q_A_inv": 4.276021033877491,
      "two_theta_deg": 27.990754550291587
    },
    {
      "observation_id": "dobs_20",
      "d_obs_A": 1.439,
      "q_A_inv": 4.366355321181088,
      "two_theta_deg": 28.5945286103946
    },
    {
      "observation_id": "dobs_21",
      "d_obs_A": 1.4202,
      "q_A_inv": 4.4241552648778955,
      "two_theta_deg": 28.981275071525324
    },
    {
      "observation_id": "dobs_22",
      "d_obs_A": 1.379,
      "q_A_inv": 4.556334522972869,
      "two_theta_deg": 29.866980064192173
    },
    {
      "observation_id": "dobs_23",
      "d_obs_A": 1.366,
      "q_A_inv": 4.599696418140253,
      "two_theta_deg": 30.15793428268711
    },
    {
      "observation_id": "dobs_24",
      "d_obs_A": 1.2916,
      "q_A_inv": 4.864652606983266,
      "two_theta_deg": 31.940177387597295
    },
    {
      "observation_id": "dobs_25",
      "d_obs_A": 1.2698,
      "q_A_inv": 4.948169244904383,
      "two_theta_deg": 32.50358307101251
    },
    {
      "observation_id": "dobs_26",
      "d_obs_A": 1.2396,
      "q_A_inv": 5.068719996111315,
      "two_theta_deg": 33.3182524995613
    },
    {
      "observation_id": "dobs_27",
      "d_obs_A": 1.2298,
      "q_A_inv": 5.109111487379725,
      "two_theta_deg": 33.59159985539729
    },
    {
      "observation_id": "dobs_28",
      "d_obs_A": 1.2066,
      "q_A_inv": 5.207347345582287,
      "two_theta_deg": 34.25723198067894
    },
    {
      "observation_id": "dobs_29",
      "d_obs_A": 1.1978,
      "q_A_inv": 5.245604697929192,
      "two_theta_deg": 34.51677970952687
    },
    {
      "observation_id": "dobs_30",
      "d_obs_A": 1.1704,
      "q_A_inv": 5.368408498957267,
      "two_theta_deg": 35.35115580239818
    },
    {
      "observation_id": "dobs_31",
      "d_obs_A": 1.1312,
      "q_A_inv": 5.554442456841926,
      "two_theta_deg": 36.6188574866614
    },
    {
      "observation_id": "dobs_32",
      "d_obs_A": 1.1046,
      "q_A_inv": 5.688199626271579,
      "two_theta_deg": 37.53319294625245
    },
    {
      "observation_id": "dobs_33",
      "d_obs_A": 1.1018,
      "q_A_inv": 5.702655025575955,
      "two_theta_deg": 37.63215440060219
    },
    {
      "observation_id": "dobs_34",
      "d_obs_A": 1.1016,
      "q_A_inv": 5.703690365994541,
      "two_theta_deg": 37.63924344282003
    },
    {
      "observation_id": "dobs_35",
      "d_obs_A": 1.0816,
      "q_A_inv": 5.809158013294736,
      "two_theta_deg": 38.36217677839495
    },
    {
      "observation_id": "dobs_36",
      "d_obs_A": 1.0499,
      "q_A_inv": 5.98455596454861,
      "two_theta_deg": 39.567991390381735
    },
    {
      "observation_id": "dobs_37",
      "d_obs_A": 1.0282,
      "q_A_inv": 6.11085908109277,
      "two_theta_deg": 40.43911866574974
    },
    {
      "observation_id": "dobs_38",
      "d_obs_A": 1.0128,
      "q_A_inv": 6.203776962065152,
      "two_theta_deg": 41.08154172596383
    },
    {
      "observation_id": "dobs_39",
      "d_obs_A": 0.9981,
      "q_A_inv": 6.295146084740593,
      "two_theta_deg": 41.71457542549974
    },
    {
      "observation_id": "dobs_40",
      "d_obs_A": 0.9852,
      "q_A_inv": 6.377573393401935,
      "two_theta_deg": 42.28680229557772
    },
    {
      "observation_id": "dobs_41",
      "d_obs_A": 0.9702,
      "q_A_inv": 6.476175332075434,
      "two_theta_deg": 42.972772953947775
    },
    {
      "observation_id": "dobs_42",
      "d_obs_A": 0.959,
      "q_A_inv": 6.551809496537629,
      "two_theta_deg": 43.500053701823745
    },
    {
      "observation_id": "dobs_43",
      "d_obs_A": 0.9482,
      "q_A_inv": 6.62643462052266,
      "two_theta_deg": 44.02125032700629
    },
    {
      "observation_id": "dobs_44",
      "d_obs_A": 0.9123,
      "q_A_inv": 6.887192049961182,
      "two_theta_deg": 45.850076581104396
    },
    {
      "observation_id": "dobs_45",
      "d_obs_A": 0.8982,
      "q_A_inv": 6.995307623223765,
      "two_theta_deg": 46.61195042682287
    }
  ],
  "observation_count": 45,
  "intensity_available_in_this_input": false,
  "position_sigma_available": false,
  "is_continuous_powder_profile": false,
  "is_raw_detector_data": false,
  "source_table_complete_reflection_set": false,
  "source_doi": "10.1002/(SICI)1099-0488(199708)35:11<1677::AID-POLB3>3.0.CO;2-Q",
  "source_pdf_sha256": "4750738ed0c2e29a569d3b402d1a94d46db920f3f5f40f4ba953b0d937ad15f0",
  "transformation": "Retain printed d(obs), deduplicate exact printed values, sort by increasing Q; Q=2*pi/d; 2theta=2*asin(lambda/(2*d)). No profile/intensity generated.",
  "limitations": [
    "Published processed peak positions from an oriented fiber specimen, not raw pixels or a continuous powder scan.",
    "Peak extraction and indexing were performed by the authors; removing labels avoids direct structural input but does not make acquisition/processing independent of that workflow.",
    "Duplicate printed d(obs) are deduplicated only at exact printed precision; unresolved overlap and rounding remain.",
    "No positional standard deviations are supplied; four printed decimal places do not establish accuracy.",
    "Missing listed reflections must not be assigned zero intensity or treated as confirmed systematic absences.",
    "Peak positions alone constrain lattice metrics far more than atomic coordinates and do not uniquely determine a complete crystal structure."
  ]
}
